Repository: z-ichinohe/jfe_binran_csv

# jfe-binran-csv
A project translating catalogue published by JFE steel in pdf to csv.

## TODO
- *の反映
- Search and download HTML file hosted on Github Pages
  - select section
  - search with key

File: 6. 高力ボルト接合部/6-1.1. 高力ボルトの許容耐力等.csv
key,鋼種,呼び,軸径,孔径,軸断面積,有効断面積,基準張力,1面摩擦,2面摩擦,許容引張力,1面せん断,2面せん断,引張
F8T-M12,F8T,M12,12,14,113,84.3,400,12.1,24.1,28.2,54.2,108,67.2
F8T-M16,F8T,M16,16,18,201,157,400,21.4,42.9,50.3,96.5,193,125
F8T-M20,F8T,M20,20,22,314,245,400,33.5,67,78.5,151,301,196
F8T-M22,F8T,M22,22,24,380,303,400,40.5,81.1,95,182,365,242
F8T-M24,F8T,M24,24,26,452,353,400,48.2,96.4,113,217,434,282
F8T-M27,F8T,M27,27,30,572,459,400,61,122,143,274,549,367
F8T-M30,F8T,M30,30,33,707,561,400,75.4,151,177,339,679,448
F10T-M12,F10T,M12,12,14,113,84.3,500,17,33.9,35.1,67.9,136,84
F10T-M16,F10T,M16,16,18,201,157,500,30.2,60.3,62.3,121,241,157
F10T-M20,F10T,M20,20,22,314,245,500,47.1,94.2,97.4,188,377,245
F10T-M22,F10T,M22,22,24,380,303,500,57,114,118,228,456,303
F10T-M24,F10T,M24,24,26,452,353,500,67.9,136,140,271,542,353
F10T-M27,F10T,M27,27,30,572,459,500,85.9,172,177,343,686,459
F10T-M30,F10T,M30,30,33,707,561,500,106,212,219,424,848,561

File: 6. 高力ボルト接合部/6-1.2. ボルトの許容耐力.csv
key,ボルト呼び径,有効断面積,4.6・4.8 1面せん断,4.6・4.8 2面せん断,4.6・4.8 許容引張力,5.6・5.8 1面せん断,5.6・5.8 2面せん断,5.6・5.8 許容引張力,6.8 1面せん断,6.8 2面せん断,6.8 許容引張力
M6,M6,20.1,1.86,3.71,3.22,2.32,4.64,4.02,3.25,6.5,5.63
M8,M8,36.6,3.38,6.76,5.86,4.23,8.45,7.32,5.92,11.8,10.2
M10,M10,58,5.36,10.7,9.28,6.7,13.4,11.6,9.38,18.8,16.2
M12,M12,84.3,7.79,15.6,13.5,9.73,19.5,16.9,13.6,27.3,23.6
M16,M16,157,14.5,29,25.1,18.1,36.3,31.4,25.4,50.8,44
M20,M20,245,22.6,45.3,39.2,28.3,56.6,49,39.6,79.2,68.6
M22,M22,303,28,56,48.5,35,70,60.6,49,98,84.8
M24,M24,353,32.6,65.2,56.5,40.8,81.5,70.6,57.1,114,98.8
M27,M27,459,42.4,84.8,73.4,53,106,91.8,74.2,148,129
M30,M30,561,51.8,104,89.8,64.8,130,112,90.7,181,157
